Repository: reinhart-group/sparsenn

# sparsenn
*a lightweight codebase for L0-regularized NNs*

Based on the following article:
> Fuhg, Jan Niklas, Reese Edward Jones, and Nikolaos Bouklas. "Extreme sparsification of physics-augmented neural networks for interpretable model discovery in mechanics." Computer Methods in Applied Mechanics and Engineering 426 (2024): 116973.
>

File: examples/ULTERA_aggregated_ctpp.csv (part 1 of 4)
,composition,temperature,VAM,CW,HIP,SPS,A,BCC,FCC,HCP,IM,CTE,compressive ductility,compressive yield stress,d parameter,density,hardness,tensile ductility,tensile yield stress,ultimate compressive strength,ultimate tensile strength,youngs modulus
0,Al0.1Cr1Fe1Co1Ni1,0.09933333333333333,0.0,1.0,0.0,0.0,0.0,0.0,1.0,0.0,0.0,,,,,,,1.5,1198000000.0,,,
1,Al0.1Cr1Fe1Co1Ni1,0.09933333333333333,0.0,1.0,0.0,0.0,1.0,0.0,1.0,0.0,0.0,,,,,,,24.633333333333336,823333333.3333334,,928000000.0,
2,Al0.25Cr1Fe1Co1Ni1,0.09933333333333333,1.0,0.0,0.0,0.0,1.0,0.0,1.0,0.0,0.0,9.74e-06,,,,,1093480500.0,,,,,
3,Al0.25Cr1Fe1Co1Ni1,0.12433333333333332,1.0,0.0,0.0,0.0,1.0,0.0,1.0,0.0,0.0,1.473e-05,,,,,,,,,,
4,Al0.25Cr1Fe1Co1Ni1,0.19999999999999998,1.0,0.0,0.0,0.0,1.0,0.0,1.0,0.0,0.0,1.601e-05,,,,,,,,,,
5,Al0.25Cr1Fe1Co1Ni1,0.35766666666666663,1.0,0.0,0.0,0.0,1.0,0.0,1.0,0.0,0.0,2.508e-05,,,,,,,,,,
6,Al0.25Fe1Co1Ni1,0.09933333333333333,1.0,0.0,0.0,0.0,0.0,0.0,1.0,0.0,0.0,,,158000000.0,,,1353366000.0,,,,,
7,Al0.2Fe1Co1Si0.2Ni1,0.09933333333333333,1.0,0.0,0.0,0.0,0.0,0.0,1.0,0.0,0.0,,,342000000.0,,,,,,,,
8,Al0.375Cr1Fe1Co1Ni1,0.09933333333333333,1.0,0.0,0.0,0.0,1.0,0.0,1.0,0.0,0.0,9.01e-06,,,,,1603444500.0,,,,,
9,Al0.375Cr1Fe1Co1Ni1,0.12433333333333332,1.0,0.0,0.0,0.0,1.0,0.0,1.0,0.0,0.0,1.439e-05,,,,,,,,,,
10,Al0.375Cr1Fe1Co1Ni1,0.19999999999999998,1.0,0.0,0.0,0.0,1.0,0.0,1.0,0.0,0.0,1.575e-05,,,,,,,,,,
11,Al0.375Cr1Fe1Co1Ni1,0.35766666666666663,1.0,0.0,0.0,0.0,1.0,0.0,1.0,0.0,0.0,2.723e-05,,,,,,,,,,
12,Al0.3Cr1Fe1Co1Cu0.3Ni1,0.391,1.0,0.0,0.0,0.0,0.0,0.0,1.0,0.0,0.0,,,,,,,24.0,,,,
13,Al0.3Cr1Fe1Co1Cu0.3Ni1,0.391,1.0,0.0,0.0,0.0,1.0,0.0,1.0,0.0,0.0,,,,,,,26.5,,,,
14,Al0.3Cr1Fe1Co1Cu0.3Ni1,0.45766666666666667,1.0,0.0,0.0,0.0,1.0,0.0,1.0,0.0,0.0,,,,,,,80.0,,,,
15,Al0.3Cr1Fe1Co1Ni1,0.091,1.0,0.0,0.0,0.0,0.0,0.0,1.0,0.0,0.0,,,,,,1147419000.0,,,,,
16,Al0.3Cr1Fe1Co1Ni1,0.09933333333333333,0.0,1.0,0.0,0.0,0.0,0.0,1.0,0.0,1.0,,,,,,,65.0,143000000.0,,400000000.0,
17,Al0.3Cr1Fe1Co1Ni1,0.09933333333333333,0.0,1.0,0.0,0.0,1.0,0.0,1.0,0.0,0.0,,,,,,,65.0,159000000.0,,410000000.0,
18,Al0.3Cr1Fe1Co1Ni1,0.09933333333333333,0.0,1.0,0.0,0.0,1.0,0.0,1.0,0.0,1.0,,,,,,,45.0,471000000.0,,850000000.0,
19,Al0.3Cr1Fe1Co1Ni1,0.09933333333333333,0.0,1.0,0.0,0.0,1.0,1.0,1.0,0.0,1.0,,,,,,,18.333333333333336,517166666.6666667,,1402166666.6666667,
20,Al0.3Cr1Fe1Co1Ni1,0.191,1.0,0.0,0.0,0.0,0.0,0.0,1.0,0.0,0.0,,,,,,1294524000.0,,,,,
21,Al0.3Cr1Fe1Co1Ni1,0.20433333333333334,1.0,0.0,0.0,0.0,0.0,0.0,1.0,0.0,0.0,,,,,,1441629000.0,,,,,
22,Al0.3Cr1Fe1Co1Ni1,0.23433333333333334,1.0,0.0,0.0,0.0,0.0,0.0,1.0,0.0,0.0,,,,,,1618155000.0,,,,,
23,Al0.3Cr1Fe1Cu0.5Ni2,0.09933333333333333,0.0,1.0,0.0,0.0,1.0,0.0,1.0,0.0,0.0,,,,,,1049349000.0,98.0,62000000.0,,169000000.0,16600000000.000004
24,Al0.3Cr1Fe1Cu0.5Ni2,0.09933333333333333,0.0,1.0,0.0,0.0,1.0,0.0,1.0,0.0,1.0,,,,,,2201671500.0,68.25,372500000.0,,693000000.0,45150000000.0
25,Al0.3Fe1Co1Si0.3Ni1,0.09933333333333333,1.0,0.0,0.0,0.0,0.0,1.0,1.0,0.0,0.0,,,938000000.0,,,,,,,2857000000.0,
26,Al0.4Fe1Co1Si0.4Ni1,0.09933333333333333,1.0,0.0,0.0,0.0,0.0,1.0,1.0,0.0,0.0,,,,,,,,,,2295000000.0,
27,Al0.5Cr1Fe1Co1Cu1Ni1,0.091,1.0,0.0,0.0,0.0,0.0,0.0,1.0,0.0,0.0,,,,,,1569120000.0,,,,,
28,Al0.5Cr1Fe1Co1Cu1Ni1,0.09933333333333333,1.0,0.0,0.0,0.0,0.0,0.0,1.0,0.0,0.0,,,388000000.0,,,2157540000.0,,,,,
29,Al0.5Cr1Fe1Co1Cu1Ni1,0.191,1.0,0.0,0.0,0.0,0.0,0.0,1.0,0.0,0.0,,,411000000.0,,,,,,,,
30,Al0.5Cr1Fe1Co1Cu1Ni1,0.25766666666666665,1.0,0.0,0.0,0.0,0.0,0.0,1.0,0.0,0.0,,,421000000.0,,,,,,,,
31,Al0.5Cr1Fe1Co1Cu1Ni1,0.3243333333333333,1.0,0.0,0.0,0.0,0.0,0.0,1.0,0.0,0.0,,,426000000.0,,,,,,,,
32,Al0.5Cr1Fe1Co1Cu1Ni1,0.391,1.0,0.0,0.0,0.0,0.0,0.0,1.0,0.0,0.0,,,230000000.0,,,,,,,,
33,Al0.5Cr1Fe1Co1Cu1Ni1,0.42433333333333334,1.0,0.0,0.0,0.0,0.0,0.0,1.0,0.0,0.0,,,150000000.0,,,,,,,,
34,Al0.5Cr1Fe1Co1Cu1Ni1,0.45766666666666667,1.0,0.0,0.0,0.0,0.0,0.0,1.0,0.0,0.0,,,80000000.0,,,,,,,,
35,Al0.5Cr1Fe1Co1Ni1,0.09933333333333333,1.0,0.0,0.0,0.0,0.0,1.0,1.0,0.0,0.0,,,368000000.0,,,1686804000.0,,,,,
36,Al0.5Cr1Fe1Co1Ni1,0.09933333333333333,1.0,0.0,0.0,0.0,1.0,1.0,1.0,0.0,0.0,9.23e-06,,,,,1804488000.0,,,,,
37,Al0.5Cr1Fe1Co1Ni1,0.12433333333333332,1.0,0.0,0.0,0.0,1.0,1.0,1.0,0.0,0.0,1.933e-05,,,,,,,,,,
38,Al0.5Cr1Fe1Co1Ni1,0.19999999999999998,1.0,0.0,0.0,0.0,1.0,1.0,1.0,0.0,0.0,1.487e-05,,,,,,,,,,
39,Al0.5Cr1Fe1Co1Ni1,0.35766666666666663,1.0,0.0,0.0,0.0,1.0,1.0,1.0,0.0,0.0,2.321e-05,,,,,,,,,,
40,Al0.5Cr1Fe1Co1Ni1Mo0.1,0.09933333333333333,1.0,0.0,0.0,0.0,0.0,1.0,1.0,0.0,0.0,,,414000000.0,,,2206575000.0,,,,,
41,Al0.5Cr1Fe1Co1Ni1Mo0.2,0.09933333333333333,1.0,0.0,0.0,0.0,0.0,1.0,1.0,0.0,1.0,,34.0,556000000.0,,,2844030000.0,,,,2006000000.0,
42,Al0.5Cr1Fe1Co1Ni1Mo0.3,0.09933333333333333,1.0,0.0,0.0,0.0,0.0,1.0,1.0,0.0,1.0,,31.0,814000000.0,,,3334380000.0,,,,2101000000.0,
43,Al0.5Cr1Fe1Co1Ni1Mo0.4,0.09933333333333333,1.0,0.0,0.0,0.0,0.0,1.0,1.0,0.0,1.0,,18.0,1091000000.0,,,4315080000.0,,,,2117000000.0,
44,Al0.5Cr1Fe1Co1Ni1Mo0.5,0.09933333333333333,1.0,0.0,0.0,0.0,0.0,0.0,1.0,0.0,1.0,,,,,,4167975000.0,,,,,
45,Al0.5Cr1Fe1Co1Ni1Mo0.5,0.09933333333333333,1.0,0.0,0.0,0.0,0.0,1.0,1.0,0.0,1.0,,10.0,1544000000.0,,,5599797000.0,,,,2360000000.0,
46,Al0.5Cr1Fe1Cu1Ni1,0.091,0.0,1.0,0.0,0.0,1.0,0.0,1.0,0.0,0.0,,,,,,2814609000.0,,,,,
47,Al0.5Cr1Fe1Cu1Ni1,0.091,1.0,0.0,0.0,0.0,0.0,0.0,1.0,0.0,0.0,,,,,,2216382000.0,,,,,
48,Al0.5Fe1Co1Ni1,0.09933333333333333,1.0,0.0,0.0,0.0,0.0,1.0,1.0,0.0,0.0,,,346000000.0,,,2079084000.0,,,,,
49,Al0.5Fe1Co1Si0.5Ni1,0.09933333333333333,1.0,0.0,0.0,0.0,0.0,1.0,0.0,0.0,0.0,,,,,,,,,,2046000000.0,
50,Al0.5V0.2Cr1Fe1Co1Cu1Ni1,0.09933333333333333,1.0,0.0,0.0,0.0,0.0,0.0,1.0,0.0,0.0,,,,,,2000628000.0,,,,,
51,Al0.5V0.4Cr1Fe1Co1Cu1Ni1,0.09933333333333333,1.0,0.0,0.0,0.0,0.0,1.0,1.0,0.0,0.0,,,,,,2265417000.0,,,,,
52,Al0.5V0.6Cr1Fe1Co1Cu1Ni1,0.09933333333333333,1.0,0.0,0.0,0.0,0.0,1.0,1.0,0.0,1.0,,,,,,3216696000.0,,,,,
53,Al0.5V0.8Cr1Fe1Co1Cu1Ni1,0.09933333333333333,1.0,0.0,0.0,0.0,0.0,1.0,1.0,0.0,1.0,,,,,,4383729000.0,,,,,
54,Al0.5V1.2Cr1Fe1Co1Cu1Ni1,0.09933333333333333,1.0,0.0,0.0,0.0,0.0,1.0,0.0,0.0,0.0,,,,,,5678253000.0,,,,,
55,Al0.5V1.4Cr1Fe1Co1Cu1Ni1,0.09933333333333333,1.0,0.0,0.0,0.0,0.0,1.0,0.0,0.0,0.0,,,,,,5658639000.0,,,,,
56,Al0.5V1.6Cr1Fe1Co1Cu1Ni1,0.09933333333333333,1.0,0.0,0.0,0.0,0.0,1.0,0.0,0.0,0.0,,,,,,5825358000.0,,,,,
57,Al0.5V1.8Cr1Fe1Co1Cu1Ni1,0.09933333333333333,1.0,0.0,0.0,0.0,0.0,1.0,0.0,0.0,0.0,,,,,,5854779000.0,,,,,
58,Al0.5V1Cr1Fe1Co1Cu1Ni1,0.09933333333333333,1.0,0.0,0.0,0.0,0.0,1.0,1.0,0.0,1.0,,,,,,6266673000.0,,,,,
59,Al0.5V2Cr1Fe1Co1Cu1Ni1,0.09933333333333333,1.0,0.0,0.0,0.0,0.0,1.0,0.0,0.0,0.0,,,,,,5756709000.0,,,,,
60,Al0.6Cr1Fe1Co1Ni1,0.091,1.0,0.0,0.0,0.0,0.0,1.0,1.0,0.0,0.0,,,,,,2235996000.0,,,,,
61,Al0.6Cr1Fe1Ni2.4,0.09933333333333333,1.0,0.0,0.0,0.0,0.0,0.0,1.0,0.0,0.0,,,,,,,45.0,441000000.0,,757000000.0,
62,Al0.75Cr1Fe1Co1Ni1,0.09933333333333333,1.0,0.0,0.0,0.0,1.0,1.0,1.0,0.0,0.0,9.17e-06,,,,,3275538000.0,,,,,
63,Al0.75Cr1Fe1Co1Ni1,0.12433333333333332,1.0,0.0,0.0,0.0,1.0,1.0,1.0,0.0,0.0,1.341e-05,,,,,,,,,,
64,Al0.75Cr1Fe1Co1Ni1,0.19999999999999998,1.0,0.0,0.0,0.0,1.0,1.0,1.0,0.0,0.0,1.414e-05,,,,,,,,,,
65,Al0.75Cr1Fe1Co1Ni1,0.35766666666666663,1.0,0.0,0.0,0.0,1.0,1.0,1.0,0.0,0.0,2.251e-05,,,,,,,,,,
66,Al0.75Fe1Co1Ni1,0.09933333333333333,1.0,0.0,0.0,0.0,0.0,1.0,1.0,0.0,0.0,,,794000000.0,,,3775695000.0,,,,,
67,Al0.7Cr1Fe1Co0.3Ni1,0.09933333333333333,0.0,0.0,0.0,1.0,0.0,1.0,1.0,0.0,0.0,,8.0,2033000000.0,,,6119568000.0,,,2635000000.0,,
68,Al0.7Cr1Fe1Co1Ni1,0.09938333333333332,1.0,0.0,0.0,0.0,0.0,1.0,0.0,0.0,0.0,,,,,,,9.2,,,,
69,Al0.7Cr1Fe1Ni2.3,0.09933333333333333,1.0,0.0,0.0,0.0,0.0,1.0,1.0,0.0,0.0,,,,,,,30.0,461000000.0,,835000000.0,
70,Al0.875Cr1Fe1Co1Ni1,0.09933333333333333,1.0,0.0,0.0,0.0,1.0,1.0,0.0,0.0,0.0,,,,,,5276166000.0,,,,,
71,Al0.875Cr1Fe1Co1Ni1,0.09933333333333333,1.0,0.0,0.0,0.0,1.0,1.0,1.0,0.0,0.0,9.08e-06,,,,,3540327000.0,,,,,
72,Al0.875Cr1Fe1Co1Ni1,0.12433333333333332,1.0,0.0,0.0,0.0,1.0,1.0,1.0,0.0,0.0,1.294e-05,,,,,,,,,,
73,Al0.875Cr1Fe1Co1Ni1,0.19999999999999998,1.0,0.0,0.0,0.0,1.0,1.0,1.0,0.0,0.0,1.392e-05,,,,,,,,,,
74,Al0.875Cr1Fe1Co1Ni1,0.35766666666666663,1.0,0.0,0.0,0.0,1.0,1.0,1.0,0.0,1.0,2.559e-05,,,,,,,,,,
75,Al0.8Cr1Fe1Co1Cu1Ni1,0.09933333333333333,1.0,0.0,0.0,0.0,0.0,1.0,1.0,0.0,0.0,,,,,,2647890000.0,,,,,
76,Al0.8Cr1Fe1Ni2.2,0.09933333333333333,1.0,0.0,0.0,0.0,0.0,1.0,1.0,0.0,0.0,,,,,,,12.7,479000000.0,,956000000.0,
77,Al0.8Fe1Co1Si0.8Ni1,0.09933333333333333,1.0,0.0,0.0,0.0,0.0,1.0,0.0,0.0,0.0,,,,,,,,,,1017000000.0,
78,Al0.9Cr1Fe1Co1Ni1,0.091,1.0,0.0,0.0,0.0,0.0,1.0,1.0,0.0,0.0,,,,,,5011377000.0,,,,,
79,Al0.9Cr1Fe1Ni2.1,0.09933333333333333,1.0,0.0,0.0,0.0,0.0,1.0,1.0,0.0,0.0,,,,,,,9.1,610000000.0,,1173000000.0,
80,Al1.25Cr1Fe1Co1Ni1,0.09933333333333333,1.0,0.0,0.0,0.0,1.0,1.0,0.0,0.0,0.0,8.97e-06,,,,,4834851000.0,,,,,
81,Al1.25Cr1Fe1Co1Ni1,0.12433333333333332,1.0,0.0,0.0,0.0,1.0,1.0,0.0,0.0,0.0,1.197e-05,,,,,,,,,,
82,Al1.25Cr1Fe1Co1Ni1,0.19999999999999998,1.0,0.0,0.0,0.0,1.0,1.0,0.0,0.0,0.0,1.335e-05,,,,,,,,,,
83,Al1.25Cr1Fe1Co1Ni1,0.35766666666666663,1.0,0.0,0.0,0.0,1.0,1.0,0.0,0.0,0.0,2.03e-05,,,,,,,,,,
84,Al1.5Cr1Fe1Co1Cu1Ni1,0.06666666666666667,1.0,0.0,0.0,0.0,0.0,1.0,1.0,0.0,0.0,1.18e-05,,,,,,,,,,
85,Al1.5Cr1Fe1Co1Cu1Ni1,0.091,1.0,0.0,0.0,0.0,0.0,1.0,1.0,0.0,0.0,,,,,,4883886000.0,,,,,
86,Al1.5Cr1Fe1Co1Cu1Ni1,0.16666666666666666,1.0,0.0,0.0,0.0,0.0,1.0,1.0,0.0,0.0,1.4499999999999998e-05,,,,,,,,,,
87,Al1.5Cr1Fe1Co1Ni1,0.09933333333333333,1.0,0.0,0.0,0.0,0.0,1.0,0.0,0.0,0.0,,,,,,3942414000.0,,,,,
88,Al1.5Cr1Fe1Co1Ni1,0.09933333333333333,1.0,0.0,0.0,0.0,1.0,1.0,0.0,0.0,0.0,8.95e-06,,,,,4908403500.0,,,,,
89,Al1.5Cr1Fe1Co1Ni1,0.12433333333333332,1.0,0.0,0.0,0.0,1.0,1.0,0.0,0.0,0.0,1.188e-05,,,,,,,,,,
90,Al1.5Cr1Fe1Co1Ni1,0.19999999999999998,1.0,0.0,0.0,0.0,1.0,1.0,0.0,0.0,0.0,1.301e-05,,,,,,,,,,
91,Al1.5Cr1Fe1Co1Ni1,0.35766666666666663,1.0,0.0,0.0,0.0,1.0,1.0,0.0,0.0,0.0,2.726e-05,,,,,,,,,,
92,Al1.5Cr1Fe1Co1Ni1Mo0.5,0.09933333333333333,1.0,0.0,0.0,0.0,0.0,1.0,0.0,0.0,1.0,,,,,,6423585000.0,,,,,
93,Al1.8Cr1Fe1Co1Cu1Ni1,0.06666666666666667,1.0,0.0,0.0,0.0,0.0,1.0,1.0,0.0,0.0,1.15e-05,,,,,,,,,,
94,Al1.8Cr1Fe1Co1Cu1Ni1,0.16666666666666666,1.0,0.0,0.0,0.0,0.0,1.0,1.0,0.0,0.0,1.4499999999999998e-05,,,,,,,,,,
95,Al12.5Cr12.5Fe12.5Co12.5Ni50,0.09933333333333333,1.0,0.0,0.0,0.0,0.0,0.0,1.0,0.0,0.0,,,,,,2206575000.0,,,,,
96,Al12Cr18Fe35(CoNi)18,0.09933333333333333,1.0,0.0,0.0,0.0,0.0,1.0,0.0,0.0,0.0,,,,,,,7.9,866000000.0,,1223000000.0,
97,Al14.3Cr14.3Fe14.3Co14.3Ni42.9,0.09933333333333333,1.0,0.0,0.0,0.0,0.0,1.0,1.0,0.0,0.0,,,,,,2373294000.0,,,,,
98,Al15.4Cr15.4Fe15.4Co15.4Ni38.5,0.09933333333333333,1.0,0.0,0.0,0.0,0.0,1.0,1.0,0.0,0.0,,,,,,2598855000.0,,,,,
99,Al16.7Cr16.7Fe16.7Co16.7Ni33.3,0.09933333333333333,1.0,0.0,0.0,0.0,0.0,1.0,1.0,0.0,0.0,,,,,,3285345000.0,,,,,
100,Al16.7Cr16.7Fe16.7Co33.3Ni16.7,0.09933333333333333,1.0,0.0,0.0,0.0,0.0,1.0,0.0,0.0,0.0,,,,,,5217324000.0,,,,,
101,Al16.7Cr33.3Fe16.7Co16.7Ni16.7,0.09933333333333333,1.0,0.0,0.0,0.0,0.0,1.0,0.0,0.0,0.0,,,,,,6050918999.999999,,,,,
102,Al16Cr16Fe16Co16Ni34.4,0.09933333333333333,1.0,0.0,0.0,0.0,0.0,1.0,1.0,0.0,0.0,,,,,,,16.5,545000000.0,,1050000000.0,
103,Al16Cr16Fe16Co16Ni35.5,0.09933333333333333,1.0,0.0,0.0,0.0,0.0,1.0,1.0,0.0,0.0,,,,,,,20.0,545000000.0,,1110000000.0,
104,Al17Cr17(FeNi)33,0.09933333333333333,1.0,0.0,0.0,0.0,0.0,1.0,1.0,0.0,0.0,,,,,,,15.7,796000000.0,,1437000000.0,
105,Al17Cr17Fe17Co17Ni33.3,0.09933333333333333,1.0,0.0,0.0,0.0,0.0,1.0,1.0,0.0,0.0,,,,,,,16.5,545000000.0,,1030000000.0,
106,Al17Cr17Fe17Cu17Ni33,0.09933333333333333,1.0,0.0,0.0,0.0,0.0,1.0,1.0,0.0,0.0,,30.0,,,,,,,,,
107,Al18.2Cr18.2Fe18.2Co18.2Ni27.3,0.09933333333333333,1.0,0.0,0.0,0.0,0.0,1.0,1.0,0.0,0.0,,,,,,4932920999.999999,,,,,
108,Al18Cr10Fe10Co30Ni29Mo3,0.09933333333333333,1.0,0.0,0.0,0.0,0.0,1.0,1.0,0.0,0.0,,14.5,1198300000.0,,,3527577900.0,,,,,
109,Al18Cr10Fe10Co30Ni31Mo,0.09933333333333333,1.0,0.0,0.0,0.0,0.0,1.0,1.0,0.0,0.0,,18.2,1159700000.0,,,3504041100.0,,,,,
110,Al19Fe20Co20Ni41,0.09933333333333333,1.0,0.0,0.0,0.0,0.0,1.0,1.0,0.0,0.0,,,,,,,18.7,,,,
111,Al1Cr1Fe0.6Co1Ni1Mo0.5,0.09933333333333333,1.0,0.0,0.0,0.0,0.0,1.0,0.0,0.0,1.0,,,,,,7394478000.0,,,,,
112,Al1Cr1Fe1.5Co1Ni1Mo0.5,0.09933333333333333,1.0,0.0,0.0,0.0,0.0,1.0,0.0,0.0,1.0,,,,,,6227445000.0,,,,,
113,Al1Cr1Fe1Co0.5Ni1Mo0.5,0.09933333333333333,1.0,0.0,0.0,0.0,0.0,1.0,0.0,0.0,1.0,,,,,,7855407000.0,,,,,
114,Al1Cr1Fe1Co1.5Ni1Mo0.5,0.09933333333333333,1.0,0.0,0.0,0.0,0.0,1.0,0.0,0.0,1.0,,,,,,7266987000.0,,,,,
115,Al1Cr1Fe1Co1Mo0.5,0.09933333333333333,1.0,0.0,0.0,0.0,0.0,1.0,0.0,0.0,1.0,,,,,,8404599000.0,,,,,
116,Al1Cr1Fe1Co1Ni0.5Mo0.5,0.09933333333333333,1.0,0.0,0.0,0.0,0.0,1.0,0.0,0.0,1.0,,,,,,6943356000.0,,,,,
117,Al1Cr1Fe1Co1Ni1.5Mo0.5,0.09933333333333333,1.0,0.0,0.0,0.0,0.0,1.0,1.0,0.0,1.0,,,,,,5746902000.0,,,,,
118,Al1Cr1Fe1Co1Ni1Mo0.1,0.09933333333333333,1.0,0.0,0.0,0.0,0.0,1.0,0.0,0.0,0.0,,,1804000000.0,,,,,,2280000000.0,,
119,Al1Cr1Fe1Co1Ni1Mo0.2,0.09933333333333333,1.0,0.0,0.0,0.0,0.0,1.0,0.0,0.0,1.0,,,2456000000.0,,,,,,2953000000.0,,
120,Al1Cr1Fe1Co1Ni1Mo0.3,0.09933333333333333,1.0,0.0,0.0,0.0,0.0,1.0,0.0,0.0,1.0,,,2649000000.0,,,,,,3208000000.0,,
121,Al1Cr1Fe1Co1Ni1Mo0.4,0.09933333333333333,1.0,0.0,0.0,0.0,0.0,1.0,0.0,0.0,1.0,,,2670000000.0,,,,,,3161000000.0,,
122,Al1Cr1Fe1Co1Ni1Mo0.5,0.09933333333333333,1.0,0.0,0.0,0.0,0.0,1.0,0.0,0.0,1.0,,,2757000000.0,,,7258814500.0,,,3036000000.0,,
123,Al1Cr1Fe1Co1Ni2.1,0.09933333333333333,0.0,1.0,0.0,0.0,1.0,1.0,1.0,0.0,0.0,,,,,,,20.8,1302333333.3333333,,,
124,Al1Cr1Fe1Co1Ni2Mo0.5,0.09933333333333333,1.0,0.0,0.0,0.0,0.0,1.0,1.0,0.0,1.0,,,,,,3873765000.0,,,,,
125,Al1Cr1Fe1Co1Ni2W0.1,0.09933333333333333,1.0,0.0,0.0,0.0,0.0,1.0,1.0,0.0,0.0,,41.4,477900000.0,,,2923957050.0,,,,,
126,Al1Cr1Fe1Co1Ni2W0.2,0.09933333333333333,1.0,0.0,0.0,0.0,0.0,1.0,1.0,0.0,0.0,,42.0,489500000.0,,,2923466700.0,,,,,
127,Al1Cr1Fe1Co1Ni2W0.3,0.09933333333333333,1.0,0.0,0.0,0.0,0.0,1.0,1.0,0.0,0.0,,31.0,492500000.0,,,3048505950.0,,,,,
128,Al1Cr1Fe1Co1Si0.2Ni1,0.09933333333333333,1.0,0.0,0.0,0.0,0.0,1.0,0.0,0.0,0.0,,,1265000000.0,,,,,,2173000000.0,,
129,Al1Cr1Fe1Co1Si0.4Ni1,0.09933333333333333,1.0,0.0,0.0,0.0,0.0,1.0,0.0,0.0,0.0,,,1481000000.0,,,,,,2444000000.0,,
130,Al1Cr1Fe1Co1Si0.6Ni1,0.09933333333333333,1.0,0.0,0.0,0.0,0.0,1.0,0.0,0.0,0.0,,,1834000000.0,,,,,,2195000000.0,,
131,Al1Cr1Fe1Co1Si0.8Ni1,0.09933333333333333,1.0,0.0,0.0,0.0,0.0,1.0,0.0,0.0,1.0,,,2179000000.0,,,,,,2664000000.0,,
132,Al1Cr1Fe1Co2Ni1Mo0.5,0.09933333333333333,1.0,0.0,0.0,0.0,0.0,1.0,1.0,0.0,1.0,,,,,,5746902000.0,,,,,
133,Al1Cr1Fe1Cu1Ni0.6,0.09933333333333333,1.0,0.0,0.0,0.0,1.0,1.0,1.0,0.0,0.0,,,,,,4864272000.0,,,,,
134,Al1Cr1Fe1Cu1Ni0.8,0.09933333333333333,1.0,0.0,0.0,0.0,1.0,1.0,1.0,0.0,0.0,,,,,,4766202000.0,,,,,
135,Al1Cr1Fe1Cu1Ni1.2,0.09933333333333333,1.0,0.0,0.0,0.0,1.0,1.0,1.0,0.0,0.0,,,,,,3991449000.0,,,,,
136,Al1Cr1Fe1Cu1Ni1.4,0.09933333333333333,1.0,0.0,0.0,0.0,1.0,1.0,1.0,0.0,0.0,,,,,,3599169000.0,,,,,
137,Al1Cr1Fe1Ni1Mo0.2,0.09933333333333333,0.0,0.0,0.0,0.0,0.0,1.0,0.0,0.0,0.0,,,,,,4579869000.0,,,,,
138,Al1Cr1Fe1Ni1Mo0.2,0.09933333333333333,0.0,0.0,0.0,0.0,1.0,1.0,0.0,0.0,0.0,,,,,,4743319000.0,,,,,
139,Al1Cr1Fe1Ni1Mo0.2,0.09933333333333333,0.0,0.0,0.0,0.0,1.0,1.0,0.0,0.0,1.0,,,,,,5109447000.0,,,,,
140,Al1Cr1Fe1Ni1Mo0.2,0.09933333333333333,1.0,0.0,0.0,0.0,0.0,1.0,0.0,0.0,0.0,,,1487000000.0,,,5384043000.0,,,3222000000.0,,
141,Al1Cr1Fe1Ni1Mo0.5,0.09933333333333333,1.0,0.0,0.0,0.0,0.0,1.0,0.0,0.0,0.0,,,1831550000.0,,,6108289950.0,,,3333800000.0,,
142,Al1Cr1Fe1Ni1Mo0.8,0.09933333333333333,1.0,0.0,0.0,0.0,0.0,1.0,0.0,0.0,1.0,,,1513000000.0,,,8375178000.0,,,1513000000.0,,
143,Al1Cr1Fe2Co1Ni1Mo0.5,0.09933333333333333,1.0,0.0,0.0,0.0,0.0,1.0,0.0,0.0,1.0,,,,,,6266673000.0,,,,,
144,Al1Fe1Co1Cu1Ni0.5,0.09933333333333333,1.0,0.0,0.0,0.0,0.0,1.0,1.0,0.0,0.0,,13.7,929000000.0,,,4225836300.0,,,,,
145,Al1Fe1Co1Cu1Ni0.8,0.09933333333333333,1.0,0.0,0.0,0.0,0.0,1.0,1.0,0.0,0.0,,12.3,1021000000.0,,,4118940000.0,,,,,
146,Al1Fe1Co1Cu1Ni1.5,0.09933333333333333,1.0,0.0,0.0,0.0,0.0,1.0,1.0,0.0,0.0,,35.9,680000000.0,,,3175506600.0,,,,,
147,Al2.5Cr1Fe1Co1Ni1,0.09933333333333333,1.0,0.0,0.0,0.0,0.0,1.0,0.0,0.0,0.0,,,,,,4776009000.0,,,,,
148,Al21.3Cr15Fe21.3Co21.3Ni21.3,0.09933333333333333,1.0,0.0,0.0,0.0,0.0,1.0,0.0,0.0,0.0,,,,,,5001570000.0,,,,,
149,Al21.3Cr21.3Fe15Co21.3Ni21.3,0.09933333333333333,1.0,0.0,0.0,0.0,0.0,1.0,0.0,0.0,0.0,,,,,,5472306000.0,,,,,
150,Al21.3Cr21.3Fe21.3Co21.3Ni15,0.09933333333333333,1.0,0.0,0.0,0.0,0.0,1.0,0.0,0.0,0.0,,,,,,5442885000.0,,,,,
151,Al22.5Cr10Fe22.5Co22.5Ni22.5,0.09933333333333333,1.0,0.0,0.0,0.0,0.0,1.0,0.0,0.0,0.0,,,,,,4668132000.0,,,,,
152,Al22.5Cr22.5Fe10Co22.5Ni22.5,0.09933333333333333,1.0,0.0,0.0,0.0,0.0,1.0,0.0,0.0,0.0,,,,,,5756709000.0,,,,,
153,Al22.5Cr22.5Fe22.5Co10Ni22.5,0.09933333333333333,1.0,0.0,0.0,0.0,0.0,1.0,0.0,0.0,0.0,,,,,,5285973000.0,,,,,
154,Al22.5Cr22.5Fe22.5Co22.5Ni10,0.09933333333333333,1.0,0.0,0.0,0.0,0.0,1.0,0.0,0.0,0.0,,,,,,5374236000.0,,,,,
155,Al23.8Cr23.8Fe23.8Co23.8Ni5,0.09933333333333333,1.0,0.0,0.0,0.0,0.0,1.0,0.0,0.0,0.0,,,,,,6031305000.0,,,,,
156,Al23.8Cr23.8Fe23.8Co5Ni23.8,0.09933333333333333,1.0,0.0,0.0,0.0,0.0,1.0,0.0,0.0,0.0,,,,,,5393850000.0,,,,,
157,Al23.8Cr23.8Fe5Co23.8Ni23.8,0.09933333333333333,1.0,0.0,0.0,0.0,0.0,1.0,0.0,0.0,0.0,,,,,,6521655000.0,,,,,
158,Al23.8Cr5Fe23.8Co23.8Ni23.8,0.09933333333333333,1.0,0.0,0.0,0.0,0.0,1.0,0.0,0.0,0.0,,,,,,4295466000.0,,,,,
159,Al23Cr26(FeNi)26,0.09933333333333333,1.0,0.0,0.0,0.0,0.0,1.0,0.0,0.0,0.0,,37.1,770000000.0,,,,,,,,
160,Al29Cr24(FeNi)24,0.09933333333333333,1.0,0.0,0.0,0.0,0.0,1.0,0.0,0.0,0.0,,31.4,906800000.0,,,,,,,,
161,Al2Cr1Fe1Co1Ni1Mo0.5,0.09933333333333333,1.0,0.0,0.0,0.0,0.0,1.0,0.0,0.0,0.0,,,,,,5933235000.0,,,,,
162,Al2CrFeCoCuNi,0.091,1.0,0.0,0.0,0.0,0.0,1.0,1.0,0.0,0.0,,,,,,5491920000.0,,,,,
163,Al2CrFeCoCuNi,0.09933333333333333,1.0,0.0,0.0,0.0,0.0,1.0,0.0,0.0,0.0,,,1620000000.0,,,,,,,,
164,Al2CrFeCoCuNi,0.25766666666666665,1.0,0.0,0.0,0.0,0.0,1.0,0.0,0.0,0.0,,,1120000000.0,,,,,,,,
165,Al2CrFeCoCuNi,0.291,1.0,0.0,0.0,0.0,0.0,1.0,0.0,0.0,0.0,,,805000000.0,,,,,,,,
166,Al2CrFeCoCuNi,0.3243333333333333,1.0,0.0,0.0,0.0,0.0,1.0,0.0,0.0,0.0,,,567000000.0,,,,,,,,
167,Al2CrFeCoCuNi,0.35766666666666663,1.0,0.0,0.0,0.0,0.0,1.0,0.0,0.0,0.0,,,302000000.0,,,,,,,,
168,Al2CrFeCoCuNi,0.391,1.0,0.0,0.0,0.0,0.0,1.0,0.0,0.0,0.0,,,214000000.0,,,,,,,,
169,Al2CrFeCoCuNi,0.42433333333333334,1.0,0.0,0.0,0.0,0.0,1.0,0.0,0.0,0.0,,,116000000.0,,,,,,,,
170,Al2CrFeCoCuNi,0.45766666666666667,1.0,0.0,0.0,0.0,0.0,1.0,0.0,0.0,0.0,,,79000000.0,,,,,,,,
171,Al2CrFeCoNi,0.09933333333333333,1.0,0.0,0.0,0.0,0.0,1.0,0.0,0.0,0.0,,9.98,1241000000.0,,,4970677950.0,,,,,
172,Al2CrFeCoNi,0.09933333333333333,1.0,0.0,0.0,0.0,1.0,1.0,0.0,0.0,0.0,8.84e-06,,,,,5006473500.0,,,,,
173,Al2CrFeCoNi,0.12433333333333332,1.0,0.0,0.0,0.0,1.0,1.0,0.0,0.0,0.0,1.171e-05,,,,,,,,,,
174,Al2CrFeCoNi,0.19999999999999998,1.0,0.0,0.0,0.0,1.0,1.0,0.0,0.0,0.0,1.285e-05,,,,,,,,,,
175,Al2CrFeCoNi,0.35766666666666663,1.0,0.0,0.0,0.0,1.0,1.0,0.0,0.0,0.0,2.53e-05,,,,,,,,,,
176,Al30Cr23(FeNi)23,0.09933333333333333,1.0,0.0,0.0,0.0,0.0,1.0,0.0,0.0,0.0,,24.7,1122800000.0,,,,,,,,
177,Al3CrFeCoNi,0.09933333333333333,1.0,0.0,0.0,0.0,0.0,1.0,0.0,0.0,0.0,,,,,,4962342000.0,,,,,
178,Al43Cr25Fe5Co22Ni5,0.09933333333333333,1.0,0.0,0.0,0.0,0.0,1.0,0.0,0.0,0.0,,,,,,8316336000.0,,,,,
179,Al47Cr18Fe5Co20(CuNi)5,0.09933333333333333,1.0,0.0,0.0,0.0,0.0,1.0,0.0,0.0,0.0,,,,,,8659581000.0,,,,,
180,Al4Cr19Fe19Co19Cu4Ni37,0.09933333333333333,0.0,1.0,0.0,0.0,1.0,0.0,1.0,0.0,0.0,,,,,,,30.0,719000000.0,,1048000000.0,
181,Al4Cr19Fe19Co19Cu4Ni37,0.09933333333333333,0.0,1.0,0.0,0.0,1.0,0.0,1.0,0.0,1.0,,,,,,,32.0,460000000.0,,732000000.0,
182,Al7Cr23Fe23(CoNi)23,0.09933333333333333,0.0,1.0,0.0,0.0,1.0,0.0,1.0,0.0,0.0,,,,,,,62.5,211000000.0,,499500000.0,
183,Al7Cr23Fe23(CoNi)23,0.09933333333333333,0.0,1.0,0.0,0.0,1.0,0.0,1.0,0.0,1.0,,,,,,,55.0,285000000.0,,540000000.0,
184,Al7Cr23Fe23(CoNi)23,0.09933333333333333,0.0,1.0,0.0,0.0,1.0,1.0,1.0,0.0,0.0,,,,,,,43.0,215000000.0,,520000000.0,
185,Al7Cr23Fe23(CoNi)23,0.09933333333333333,0.0,1.0,0.0,0.0,1.0,1.0,1.0,0.0,1.0,,,,,,,45.0,490000000.0,,840000000.0,
186,Al7Cr23Fe23(CoNi)23,0.09933333333333333,1.0,0.0,0.0,0.0,0.0,0.0,1.0,0.0,0.0,,25.0,,,,,,,,,
187,Al7Cr23Fe23(CoNi)23,0.09933333333333333,1.0,0.0,0.0,0.0,0.0,0.0,1.0,0.0,1.0,,,,,,,58.0,175000000.0,,335000000.0,
188,Al7Cr23Fe23(CoNi)23,0.09933333333333333,1.0,0.0,0.0,0.0,1.0,0.0,1.0,0.0,1.0,,,,,,,44.0,305000000.0,,525000000.0,
189,Al7Cr23Fe23(CoNi)23,0.09933333333333333,1.0,0.0,0.0,0.0,1.0,1.0,1.0,0.0,0.0,,,,,,,44.0,280000000.0,,570000000.0,
190,Al8Cr17Fe17Co17Cu8Ni33,0.09933333333333333,1.0,0.0,0.0,0.0,0.0,0.0,1.0,0.0,1.0,,,,,,,9.0,357000000.0,,459000000.0,
191,Al8Cr17Fe17Co17Cu8Ni33,0.09933333333333333,1.0,0.0,0.0,0.0,1.0,0.0,1.0,0.0,1.0,,,,,,,19.55,290000000.0,,427000000.0,
192,Al9Cr5Fe5Co15Ni15Mo,0.09933333333333333,1.0,0.0,0.0,0.0,0.0,1.0,1.0,0.0,0.0,,14.7,1250800000.0,,,3556018200.0,,,,,
193,Al9Cr5Fe5Co15Ni15W,0.09933333333333333,1.0,0.0,0.0,0.0,0.0,1.0,1.0,0.0,0.0,,,,,,,20.3,,,1266500000.0,
194,Al9Cr5Fe5Co15Ni16,0.09933333333333333,1.0,0.0,0.0,0.0,0.0,1.0,1.0,0.0,0.0,,16.7,1129400000.0,,,2995057800.0,,,,,
195,Al9Cr8(FeNi)8,0.09933333333333333,1.0,0.0,0.0,0.0,0.0,1.0,0.0,0.0,0.0,,27.1,1044000000.0,,,,,,,,
196,AlCr(FeNi)2,0.09933333333333333,1.0,0.0,0.0,0.0,0.0,1.0,0.0,0.0,0.0,,17.0,,,,,,,,,
197,AlCr2Fe2Co2(CuNi)2,0.09933333333333333,0.0,1.0,0.0,0.0,0.0,0.0,1.0,0.0,0.0,,,,,,,5.0,1290000000.0,,1400000000.0,
198,AlCr2Fe2Co2(CuNi)2,0.09933333333333333,0.0,1.0,0.0,0.0,1.0,0.0,1.0,0.0,0.0,,,,,,,17.3,967000000.0,,1067000000.0,
199,AlCr2Fe2Co2(CuNi)2,0.3243333333333333,0.0,1.0,0.0,0.0,0.0,0.0,1.0,0.0,0.0,,,,,,,5.0,180000000.0,,185000000.0,
200,AlCr2Fe2Co2(CuNi)2,0.3243333333333333,0.0,1.0,0.0,0.0,1.0,0.0,1.0,0.0,0.0,,,,,,,12.0,160000000.0,,180000000.0,
201,AlCrCoNi,0.09933333333333333,1.0,0.0,0.0,0.0,0.0,1.0,0.0,0.0,0.0,,16.7,1750000000.0,,,11601681000.0,,,,,
202,AlCrFe(CoNi)2,0.09933333333333333,1.0,0.0,0.0,0.0,0.0,1.0,1.0,0.0,0.0,,,,,,,14.8,,,,
203,AlCrFeCoCuNi,0.06666666666666667,1.0,0.0,0.0,0.0,0.0,1.0,1.0,0.0,0.0,1.14e-05,,,,,,,,,,
204,AlCrFeCoCuNi,0.091,1.0,0.0,0.0,0.0,0.0,1.0,1.0,0.0,0.0,,,,,,4491606000.0,,,,,
205,AlCrFeCoCuNi,0.09933333333333333,0.0,0.0,0.0,0.0,0.0,1.0,1.0,0.0,1.0,,,,,,,1.0,1040000000.0,,1170000000.0,
206,AlCrFeCoCuNi,0.09933333333333333,1.0,0.0,0.0,0.0,0.0,1.0,1.0,0.0,0.0,,24.0,1125500000.0,,,4628904000.0,0.2,790000000.0,,790000000.0,
207,AlCrFeCoCuNi,0.16666666666666666,1.0,0.0,0.0,0.0,0.0,1.0,1.0,0.0,0.0,1.4800000000000002e-05,,,,,,,,,,
208,AlCrFeCoCuNi,0.291,1.0,0.0,0.0,0.0,0.0,1.0,1.0,0.0,0.0,,,561000000.0,,,,,,,,
209,AlCrFeCoCuNi,0.3243333333333333,0.0,0.0,0.0,0.0,0.0,1.0,1.0,0.0,1.0,,,,,,,63.0,63000000.0,,91000000.0,
210,AlCrFeCoCuNi,0.3243333333333333,1.0,0.0,0.0,0.0,0.0,1.0,1.0,0.0,0.0,,,307000000.0,,,,5.0,350000000.0,,360000000.0,
211,AlCrFeCoCuNi,0.35766666666666663,1.0,0.0,0.0,0.0,0.0,1.0,1.0,0.0,0.0,,,172000000.0,,,,,,,,
212,AlCrFeCoCuNi,0.391,1.0,0.0,0.0,0.0,0.0,1.0,1.0,0.0,0.0,,,98000000.0,,,,,,,,
213,AlCrFeCoCuNi,0.42433333333333334,1.0,0.0,0.0,0.0,0.0,1.0,1.0,0.0,0.0,,,47000000.0,,,,,,,,
214,AlCrFeCoNi,0.09933333333333333,0.0,0.0,0.0,1.0,0.0,1.0,1.0,0.0,0.0,,31.5,1191700000.0,,,5109447000.0,,,,,
215,AlCrFeCoNi,0.09933333333333333,1.0,0.0,0.0,0.0,0.0,1.0,0.0,0.0,0.0,,17.925,1363755555.5555556,,,4724522250.0,,,2767500000.0,,127000000000.0
216,AlCrFeCoNi,0.09933333333333333,1.0,0.0,0.0,0.0,0.0,1.0,1.0,0.0,0.0,,,,,,5580000000.0,,,,,193000000000.0
217,AlCrFeCoNi,0.09933333333333333,1.0,0.0,0.0,0.0,1.0,1.0,0.0,0.0,0.0,,,,,,4746588000.0,,,,,
218,AlCrFeCoNi,0.09933333333333333,1.0,0.0,0.0,0.0,1.0,1.0,1.0,0.0,0.0,9.03e-06,11.9,1453333333.3333333,,,4246431000.0,0.8,900000000.0,,935000000.0,
219,AlCrFeCoNi,0.09933333333333333,1.0,0.0,0.0,0.0,1.0,1.0,1.0,0.0,1.0,,1.6,1430000000.0,,,,,,,,
220,AlCrFeCoNi,0.12433333333333332,1.0,0.0,0.0,0.0,1.0,1.0,1.0,0.0,0.0,1.247e-05,,,,,,,,,,
221,AlCrFeCoNi,0.19999999999999998,1.0,0.0,0.0,0.0,1.0,1.0,1.0,0.0,0.0,1.354e-05,,,,,,,,,,
222,AlCrFeCoNi,0.3243333333333333,0.0,0.0,1.0,0.0,1.0,1.0,1.0,0.0,1.0,,,,,,,12.0,295000000.0,,393000000.0,
223,AlCrFeCoNi,0.3243333333333333,1.0,0.0,0.0,0.0,0.0,1.0,0.0,0.0,0.0,,,,,,,1.0,395000000.0,,400000000.0,
224,AlCrFeCoNi,0.35766666666666663,1.0,0.0,0.0,0.0,1.0,1.0,1.0,0.0,1.0,2.409e-05,,,,,,,,,,
225,AlCrFeCoNi2,0.09933333333333333,1.0,0.0,0.0,0.0,0.0,1.0,1.0,0.0,0.0,,42.7,575527777.5,,,2873451000.0,,,,,
226,AlCrFeCoNi2,0.16666666666666666,0.0,0.0,0.0,0.0,1.0,1.0,1.0,0.0,0.0,1.465e-05,,,,,,,,,,
227,AlCrFeCoNi2,0.3,0.0,0.0,0.0,0.0,1.0,1.0,1.0,0.0,0.0,1.4800000000000002e-05,,,,,,,,,,
228,AlCrFeCoNi3,0.09933333333333333,1.0,0.0,0.0,0.0,0.0,1.0,1.0,0.0,0.0,,,,,,,14.0,,,,
229,AlCrFeCoSiNi,0.09933333333333333,1.0,0.0,0.0,0.0,0.0,1.0,0.0,0.0,1.0,,,2411000000.0,,,,,,2950000000.0,,
230,AlCrFeCuNi,0.091,0.0,0.0,0.0,1.0,0.0,1.0,1.0,0.0,0.0,,,,,,6394164000.0,,,,,
231,AlCrFeCuNi,0.09766666666666667,0.0,0.0,0.0,1.0,0.0,1.0,1.0,0.0,0.0,,5.0,1511000000.0,,,,,,,,
232,AlCrFeCuNi,0.09933333333333333,1.0,0.0,0.0,0.0,0.0,1.0,1.0,0.0,0.0,,,,,,3353994000.0,,,,,
233,AlCrFeCuNi,0.09933333333333333,1.0,0.0,0.0,0.0,1.0,1.0,1.0,0.0,0.0,,,,,,4854465000.0,,,,,
234,AlCrFeCuNi,0.22433333333333333,0.0,0.0,0.0,1.0,0.0,1.0,1.0,0.0,0.0,,17.0,1366000000.0,,,,,,,,
235,AlCrFeCuNi,0.291,0.0,0.0,0.0,1.0,0.0,1.0,1.0,0.0,0.0,,35.0,410000000.0,,,,,,,,
236,AlCrFeCuNi,0.35766666666666663,0.0,0.0,0.0,1.0,0.0,1.0,1.0,0.0,0.0,,35.0,48000000.0,,,,,,,,
237,AlCrFeNi,0.09933333333333333,1.0,0.0,0.0,0.0,0.0,1.0,0.0,0.0,0.0,,34.6,1124600000.0,,,4628904000.0,,,2927000000.0,,
238,AlCrFeNi2,0.09933333333333333,1.0,0.0,0.0,0.0,0.0,1.0,1.0,0.0,0.0,,,,,,,6.4,774000000.0,,1357000000.0,
239,AlCrFeNiMo,0.09933333333333333,1.0,0.0,0.0,0.0,0.0,1.0,0.0,0.0,1.0,,,,,,8875335000.0,,,,,
240,AlFeCoCuNi,0.09933333333333333,1.0,0.0,0.0,0.0,0.0,1.0,1.0,0.0,0.0,,24.5,994000000.0,,,4547505900.0,,,,,
241,AlFeCoCuNi2,0.09933333333333333,1.0,0.0,0.0,0.0,0.0,1.0,1.0,0.0,0.0,,,544000000.0,,,2934254400.0,,,,,
242,AlFeCoCuNi3,0.09933333333333333,1.0,0.0,0.0,0.0,0.0,0.0,1.0,0.0,0.0,,,268000000.0,,,2742037200.0,,,,,
243,AlFeCoCuSiNi,0.09933333333333333,1.0,0.0,0.0,0.0,0.0,1.0,1.0,0.0,0.0,,,,,,6688374000.0,,,,,
244,AlFeCoNi,0.09933333333333333,1.0,0.0,0.0,0.0,0.0,1.0,0.0,0.0,0.0,,,964000000.0,,,4471992000.0,,,,,
245,AlVCrFeCoCuNi,0.09933333333333333,1.0,0.0,0.0,0.0,0.0,1.0,1.0,0.0,0.0,,16.0,1469000000.0,,,,,,,,
246,Cr(CoNi)2,0.09933333333333333,0.0,1.0,0.0,0.0,1.0,0.0,1.0,0.0,0.0,,,,,,,65.75,521250000.0,,687250000.0,223000000000.0
247,Cr0.2Fe1Co1Si0.2Ni1,0.09933333333333333,0.0,0.0,0.0,0.0,0.0,0.0,1.0,0.0,0.0,,,,,,3120587400.0,10.0,705000000.0,,1070000000.0,
248,Cr0.2Fe1Co1Si0.2Ni1,0.09933333333333333,0.0,0.0,0.0,0.0,1.0,0.0,1.0,0.0,0.0,,,,,,1508316600.0,60.0,320000000.0,,920000000.0,
249,Cr0.2Fe1Co1Si0.2Ni1,0.09933333333333333,1.0,0.0,0.0,0.0,0.0,0.0,1.0,0.0,0.0,,,,,,1275890700.0,61.0,225000000.0,,732000000.0,
250,Cr10Fe3Co17Ni17Mo3,0.09933333333333333,0.0,1.0,0.0,0.0,0.0,0.0,1.0,0.0,0.0,,,,,,,8.0,,,,
251,Cr10Fe3Co17Ni17Mo3,0.09933333333333333,0.0,1.0,0.0,0.0,1.0,0.0,1.0,0.0,0.0,,,,,,,44.833333333333336,689400000.0,,1300000000.0,
252,Cr12.5Fe55Co17.5Ni10Mo5,0.09933333333333333,0.0,1.0,0.0,0.0,1.0,0.0,1.0,0.0,1.0,,,,,,,78.225,309000000.0,,717250000.0,
253,Cr12.5Fe55Co18Ni7Mo7.5,0.09933333333333333,0.0,1.0,0.0,0.0,1.0,0.0,1.0,0.0,1.0,,,,,,,52.225,549250000.0,,950000000.0,
254,Cr16.7Fe16.7Co16.7Cu16.7Ni33.3,0.09933333333333333,1.0,0.0,0.0,0.0,0.0,0.0,1.0,0.0,0.0,,,,,,1549506000.0,,,,,
255,Cr16.7Fe33.3Co16.7Cu16.7Ni16.7,0.09933333333333333,1.0,0.0,0.0,0.0,0.0,0.0,1.0,0.0,0.0,,,,,,1539699000.0,,,,,
256,Cr1Fe1Co1Cu0.5Ni1,0.09933333333333333,1.0,0.0,0.0,0.0,0.0,0.0,1.0,0.0,0.0,,,,,,1686804000.0,,,,,
257,Cr1Fe1Co1Ni1Mo0.15,0.09933333333333333,0.0,1.0,0.0,0.0,1.0,0.0,1.0,0.0,0.0,,,,,,,,1218500000.0,,1369000000.0,
258,Cr1Fe1Co1Ni1Mo0.15,0.09933333333333333,1.0,0.0,0.0,0.0,0.0,0.0,1.0,0.0,0.0,,,,,,,,489000000.0,,895000000.0,
259,Cr1Fe1Co1Ni1Mo0.2,0.09933333333333333,1.0,0.0,0.0,0.0,0.0,0.0,1.0,0.0,0.0,,,,,,,53.0,400000000.0,,780000000.0,
260,Cr1Fe1Co1Ni1Mo0.2,0.09933333333333333,1.0,0.0,0.0,0.0,1.0,0.0,1.0,0.0,0.0,,,,,,,39.0,,,840800000.0,
261,Cr1Fe1Co1Ni1Mo0.3,0.09933333333333333,1.0,0.0,0.0,0.0,0.0,0.0,1.0,0.0,1.0,,58.0,305000000.0,,,,,,,,
262,Cr1Fe1Co1Ni1Mo0.5,0.09933333333333333,1.0,0.0,0.0,0.0,0.0,0.0,1.0,0.0,1.0,,33.0,510000000.0,,,2059470000.0,,,,,
263,Cr1Fe1Co1Ni1Mo0.85,0.09933333333333333,1.0,0.0,0.0,0.0,0.0,0.0,1.0,0.0,1.0,,21.0,929000000.0,,,,,,,,
264,Cr1Fe1Co1Ni1W0.2,0.09933333333333333,1.0,0.0,0.0,0.0,0.0,0.0,1.0,0.0,0.0,,52.0,335000000.0,,,2392908000.0,,,,,
265,Cr1Fe1Co1Ni1W0.3,0.09933333333333333,1.0,0.0,0.0,0.0,0.0,0.0,1.0,0.0,1.0,,52.0,335000000.0,,,2353680000.0,,,,,
266,Cr1Fe1Co1Ni1W0.5,0.09933333333333333,0.0,0.0,0.0,0.0,0.0,0.0,1.0,0.0,1.0,,,532500000.0,,,2645928600.0,,,,,
267,Cr1Fe1Co1Ni1W0.5,0.09933333333333333,0.0,0.0,0.0,0.0,1.0,0.0,1.0,0.0,1.0,,44.599999999999994,861950000.0,,,3116664600.0,,,,,
268,Cr1Fe1Co1Ni1W0.5,0.09933333333333333,1.0,0.0,0.0,0.0,0.0,0.0,1.0,0.0,1.0,,35.6,556000000.0,,,3509925300.0,,,,,
269,Cr21.3Fe15Co21.3Cu21.3Ni21.3,0.09933333333333333,1.0,0.0,0.0,0.0,0.0,0.0,1.0,0.0,0.0,,,,,,1676996999.9999998,,,,,
270,Cr21.3Fe21.3Co21.3Cu21.3Ni15,0.09933333333333333,1.0,0.0,0.0,0.0,0.0,0.0,1.0,0.0,0.0,,,,,,1637769000.0,,,,,
271,Cr21.5Fe20Co28.5Ni26Mo4,0.09933333333333333,0.0,0.0,1.0,0.0,0.0,0.0,1.0,0.0,1.0,,,,,,3353994000.0,,,,,
272,Cr21.5Fe20Co28.5Ni26Mo4,0.09933333333333333,0.0,0.0,1.0,0.0,1.0,0.0,1.0,0.0,1.0,,,,,,3342961125.0,,,,,
273,Cr22.5Fe10Co22.5Cu22.5Ni22.5,0.09933333333333333,1.0,0.0,0.0,0.0,0.0,0.0,1.0,0.0,0.0,,,,,,1686804000.0,,,,,
274,Cr22.5Fe22.5Co22.5Cu22.5Ni10,0.09933333333333333,1.0,0.0,0.0,0.0,0.0,0.0,1.0,0.0,0.0,,,,,,1667190000.0,,,,,
275,Cr23.8Fe5Co23.8Cu23.8Ni23.8,0.09933333333333333,1.0,0.0,0.0,0.0,0.0,0.0,1.0,0.0,0.0,,,,,,1784873999.9999995,,,,,
276,Cr23Fe23Co23Ni23Mo7,0.09933333333333333,0.0,1.0,0.0,0.0,1.0,0.0,1.0,0.0,1.0,,,,,,,27.266666666666666,715300000.0,,1098366666.6666667,
277,Cr23Fe23Co23Ni23Mo7,0.09933333333333333,1.0,0.0,0.0,0.0,0.0,0.0,1.0,0.0,1.0,,,,,,,49.3,305300000.0,,709700000.0,
278,Cr24.1Fe24.1Co24.1Ni24.1Mo3.6,0.091,0.0,0.0,0.0,1.0,0.0,0.0,1.0,0.0,1.0,,,,,,2059470000.0,,,,,
279,Cr2CoNi2,0.09933333333333333,0.0,1.0,0.0,0.0,1.0,0.0,1.0,0.0,0.0,,,,,,,51.0,432750000.0,,669750000.0,240000000000.0
280,Cr3Fe4Co7(Ni2Mo)2,0.09933333333333333,0.0,1.0,0.0,0.0,1.0,0.0,1.0,0.0,0.0,,,,,,,62.4,350000000.0,,918000000.0,
281,Cr3Fe4Co7(Ni2Mo)2,0.09933333333333333,0.0,1.0,0.0,0.0,1.0,0.0,1.0,0.0,1.0,,,,,,,19.78,1045800000.0,,1268000000.0,
282,Cr3Fe4Co7(Ni2Mo)2,0.09933333333333333,1.0,0.0,0.0,0.0,0.0,0.0,1.0,0.0,0.0,,,,,,,21.9,350000000.0,,720000000.0,
283,Cr5Co47.5Ni47.5,0.09933333333333333,0.0,1.0,0.0,0.0,1.0,0.0,1.0,0.0,0.0,,,,,,,,,,,219000000000.0
284,Cr5Fe2Co11Ni2,0.09933333333333333,0.0,1.0,0.0,0.0,1.0,0.0,1.0,1.0,0.0,,,,,,,20.3,392000000.0,,746000000.0,
285,Cr5Fe3(Co3Ni)3,0.09933333333333333,0.0,1.0,0.0,0.0,1.0,0.0,1.0,0.0,0.0,,,,,,,76.1,299000000.0,,841000000.0,
286,Cr5Fe4Co7Ni4,0.09933333333333333,0.0,1.0,0.0,0.0,1.0,0.0,1.0,0.0,0.0,,,,,,,96.2,241000000.0,,721000000.0,
287,Cr5FeCo13Ni,0.09933333333333333,0.0,1.0,0.0,0.0,1.0,0.0,1.0,1.0,0.0,,,,,,,13.3,482000000.0,,857000000.0,
288,Cr7(Fe3W28)3,0.09933333333333333,0.0,0.0,0.0,0.0,0.0,1.0,0.0,0.0,1.0,,,,,,13500000000.0,,,,,
289,CrCoCuNi,0.09933333333333333,1.0,0.0,0.0,0.0,0.0,0.0,1.0,0.0,0.0,,,,,,1794681000.0,,,,,
290,CrCoNi,0.09933333333333333,0.0,1.0,0.0,0.0,0.0,0.0,1.0,0.0,0.0,,,,,,,60.0,300000000.0,,860000000.0,
291,CrCoNi,0.09933333333333333,0.0,1.0,0.0,0.0,1.0,0.0,1.0,0.0,0.0,,,,,,3324573000.0,50.666666666666664,681000000.0,,,
292,CrCoNi,0.09933333333333333,1.0,0.0,0.0,0.0,1.0,0.0,1.0,0.0,0.0,,,,,,,,,,,235000000000.0
293,CrCoNi,0.09938333333333332,1.0,0.0,0.0,0.0,1.0,1.0,0.0,0.0,0.0,,,,,,,31.666666666666668,,,,
294,CrCoNi,0.09999999999999999,1.0,0.0,0.0,0.0,1.0,0.0,1.0,0.0,0.0,1.312e-05,,,,,,,,,,
295,CrCoNi,0.16666666666666666,1.0,0.0,0.0,0.0,1.0,0.0,1.0,0.0,0.0,1.522e-05,,,,,,,,,,
296,CrCoNi,0.22333333333333333,1.0,0.0,0.0,0.0,1.0,0.0,1.0,0.0,0.0,1.593e-05,,,,,,,,,,
297,CrFe3(CoNi)3,0.14833333333333332,1.0,0.0,0.0,0.0,1.0,0.0,1.0,0.0,0.0,9.59e-06,,,,,,,,,,
298,CrFe3(CoNi)3,0.23166666666666666,1.0,0.0,0.0,0.0,1.0,0.0,1.0,0.0,0.0,1.443e-05,,,,,,,,,,
299,CrFe3(CoNi)3,0.375,1.0,0.0,0.0,0.0,1.0,0.0,1.0,0.0,0.0,1.934e-05,,,,,,,,,,
300,CrFeCoCuNi,0.091,1.0,0.0,0.0,0.0,0.0,1.0,1.0,0.0,0.0,,,,,,1569120000.0,,,,,
301,CrFeCoCuNi,0.09933333333333333,1.0,0.0,0.0,0.0,0.0,0.0,1.0,0.0,0.0,,50.2,300000000.0,,,2804802000.0,,,,,
302,CrFeCoNi,0.0014,0.0,0.0,0.0,0.0,1.0,0.0,1.0,0.0,0.0,,,,,,,61.6,680000000.0,,1251000000.0,221000000000.0
303,CrFeCoNi,0.006666666666666666,0.0,0.0,0.0,0.0,1.0,0.0,1.0,0.0,0.0,,,,,,,62.0,,,1240000000.0,
304,CrFeCoNi,0.016666666666666666,0.0,0.0,0.0,0.0,1.0,0.0,1.0,0.0,0.0,,,,,,,68.6,,,1152000000.0,
305,CrFeCoNi,0.025666666666666667,0.0,0.0,0.0,0.0,1.0,0.0,1.0,0.0,0.0,,,,,,,78.0,590000000.0,,1070000000.0,204000000000.0
306,CrFeCoNi,0.06666666666666667,0.0,0.0,0.0,0.0,1.0,0.0,1.0,0.0,0.0,,,,,,,72.0,488000000.0,,790000000.0,194000000000.0
307,CrFeCoNi,0.091,1.0,0.0,0.0,0.0,0.0,0.0,1.0,0.0,0.0,,,,,,928722900.0,,,,,
308,CrFeCoNi,0.09766666666666667,0.0,0.0,0.0,0.0,1.0,0.0,1.0,0.0,0.0,,,,,,,63.0,446000000.0,,664000000.0,189000000000.0
309,CrFeCoNi,0.09933333333333333,0.0,1.0,0.0,0.0,0.0,0.0,1.0,0.0,0.0,,,,,,,39.0,274000000.0,,708000000.0,
310,CrFeCoNi,0.09933333333333333,0.0,1.0,0.0,0.0,1.0,0.0,1.0,0.0,0.0,,,,,,,70.38333333333334,372000000.0,,617400000.0,210000000000.0
311,CrFeCoNi,0.09933333333333333,1.0,0.0,0.0,0.0,0.0,0.0,1.0,0.0,0.0,,79.5,155500000.0,,,1741289625.0,53.45,151500000.0,,442700000.0,204000000000.0
312,CrFeCoNi,0.09933333333333333,1.0,0.0,0.0,0.0,1.0,0.0,1.0,0.0,0.0,1.125e-05,,,,,1122901500.0,70.0,190000000.0,,453000000.0,214000000000.0
313,CrFeCoNi,0.09999999999999999,1.0,0.0,0.0,0.0,1.0,0.0,1.0,0.0,0.0,1.468e-05,,,,,,,,,,
314,CrFeCoNi,0.12433333333333332,1.0,0.0,0.0,0.0,1.0,0.0,1.0,0.0,0.0,1.509e-05,,,,,,,,,,
315,CrFeCoNi,0.16666666666666666,1.0,0.0,0.0,0.0,1.0,0.0,1.0,0.0,0.0,1.653e-05,,,,,,,,,,
316,CrFeCoNi,0.19999999999999998,1.0,0.0,0.0,0.0,1.0,0.0,1.0,0.0,0.0,1.64e-05,,,,,,,,,,
317,CrFeCoNi,0.22333333333333333,1.0,0.0,0.0,0.0,1.0,0.0,1.0,0.0,0.0,1.703e-05,,,,,,,,,,
318,CrFeCoNi,0.35766666666666663,1.0,0.0,0.0,0.0,1.0,0.0,1.0,0.0,0.0,2.412e-05,,,,,,,,,,
319,CrFeCoNiGe,0.09933333333333333,1.0,0.0,0.0,0.0,0.0,1.0,1.0,0.0,0.0,,,,,,5490000000.0,,,,,174000000000.0
320,CrFeCoNiPd,0.091,1.0,0.0,0.0,0.0,0.0,0.0,1.0,0.0,0.0,,,,,,2893065000.0,,,,,
321,CrFeCuNiMo,0.09933333333333333,1.0,0.0,0.0,0.0,0.0,0.0,1.0,0.0,0.0,,,,,,2579241000.0,,,,,
322,CrFeNi,0.09933333333333333,1.0,0.0,0.0,0.0,1.0,1.0,1.0,0.0,0.0,,,,,,,,,,,190000000000.0
323,CrFeNi,0.09999999999999999,1.0,0.0,0.0,0.0,1.0,1.0,1.0,0.0,0.0,1.445e-05,,,,,,,,,,
324,CrFeNi,0.16666666666666666,1.0,0.0,0.0,0.0,1.0,1.0,1.0,0.0,0.0,1.595e-05,,,,,,,,,,
325,CrFeNi,0.22333333333333333,1.0,0.0,0.0,0.0,1.0,1.0,1.0,0.0,0.0,1.685e-05,,,,,,,,,,
326,Fe0.86Ni2.01W97.13,0.09866666666666667,0.0,0.0,0.0,0.0,0.0,1.0,1.0,0.0,0.0,,,,,,,,594000000.0,,,
327,Fe1.49Ni3.48W95,0.09866666666666667,0.0,0.0,0.0,0.0,0.0,1.0,1.0,0.0,0.0,,,,,,,,600000000.0,,,
328,Fe1Co1Si0.25Ni1,0.09933333333333333,1.0,0.0,0.0,0.0,0.0,0.0,1.0,0.0,0.0,,,196000000.0,,,1461243000.0,,,,,
329,Fe1Co1Si0.5Ni1,0.09933333333333333,1.0,0.0,0.0,0.0,0.0,0.0,1.0,0.0,1.0,,,476000000.0,,,2814609000.0,,,,,
330,Fe1Co1Si0.75Ni1,0.09933333333333333,1.0,0.0,0.0,0.0,0.0,0.0,1.0,0.0,1.0,,,1301000000.0,,,5589990000.0,,,,,
331,Fe2.19Ni5.33W92.5,0.09866666666666667,0.0,0.0,0.0,0.0,0.0,1.0,1.0,0.0,0.0,,,,,,,,616000000.0,,,
332,Fe2.95Ni6.78W90,0.09866666666666667,0.0,0.0,0.0,0.0,0.0,1.0,1.0,0.0,0.0,,,,,,,,621000000.0,,,
333,FeCoCuNi,0.09933333333333333,1.0,0.0,0.0,0.0,0.0,0.0,1.0,0.0,0.0,,,,,,,,,,480000000.0,
334,FeCoNi,0.09933333333333333,0.0,1.0,0.0,0.0,0.0,0.0,1.0,0.0,0.0,,,,,,,23.0,211000000.0,,513000000.0,
335,FeCoNi,0.09933333333333333,0.0,1.0,0.0,0.0,1.0,0.0,1.0,0.0,0.0,,,,,,,47.5,231333333.33333334,,489333333.3333333,161000000000.0
336,FeCoNi,0.09933333333333333,1.0,0.0,0.0,0.0,0.0,0.0,1.0,0.0,0.0,,,206500000.0,,,1225875000.0,,,,,
337,FeCoNi,0.09933333333333333,1.0,0.0,0.0,0.0,1.0,0.0,1.0,0.0,0.0,,,,,,,,,,,175000000000.0
338,FeCoNi,0.09999999999999999,1.0,0.0,0.0,0.0,1.0,0.0,1.0,0.0,0.0,1.195e-05,,,,,,,,,,
339,FeCoNi,0.14833333333333332,1.0,0.0,0.0,0.0,1.0,0.0,1.0,0.0,0.0,1.108e-05,,,,,,,,,,
340,FeCoNi,0.16666666666666666,1.0,0.0,0.0,0.0,1.0,0.0,1.0,0.0,0.0,1.55e-05,,,,,,,,,,
341,FeCoNi,0.22333333333333333,1.0,0.0,0.0,0.0,1.0,0.0,1.0,0.0,0.0,1.263e-05,,,,,,,,,,
342,FeCoNi,0.23166666666666666,1.0,0.0,0.0,0.0,1.0,0.0,1.0,0.0,0.0,1.1e-05,,,,,,,,,,
343,FeCoNi,0.375,1.0,0.0,0.0,0.0,1.0,0.0,1.0,0.0,0.0,1.708e-05,,,,,,,,,,
344,Hf0.2Zr1Ta1Nb1,0.09766666666666667,1.0,0.0,0.0,0.0,0.0,1.0,0.0,1.0,0.0,,,,,9.575,,,,,,
345,Hf0.2Zr1Ta1Nb1,0.09766666666666667,1.0,0.0,0.0,0.0,1.0,1.0,0.0,1.0,0.0,,,,,9.58,,,,,,
346,Hf0.2Zr1Ta1Nb1,0.09933333333333333,1.0,0.0,0.0,0.0,0.0,1.0,0.0,1.0,0.0,,,721000000.0,,,3470697300.0,,,984000000.0,,
347,Hf0.2Zr1Ta1Nb1,0.09933333333333333,1.0,0.0,0.0,0.0,1.0,1.0,0.0,1.0,0.0,,,793000000.0,,,3534442800.0,,,1085000000.0,,
348,Hf0.2Zr1Ta1Nb1Cr0.3,0.09766666666666667,1.0,0.0,0.0,0.0,0.0,1.0,0.0,1.0,1.0,,,,,10.324000000000002,,,,,,
349,Hf0.2Zr1Ta1Nb1Cr0.3,0.09766666666666667,1.0,0.0,0.0,0.0,1.0,1.0,0.0,1.0,1.0,,,,,9.952,,,,,,
350,Hf0.2Zr1Ta1Nb1Cr0.3,0.09933333333333333,1.0,0.0,0.0,0.0,0.0,1.0,0.0,1.0,1.0,,14.9,855000000.0,,,4304292299.999999,,,985000000.0,,
351,Hf0.2Zr1Ta1Nb1Cr0.3,0.09933333333333333,1.0,0.0,0.0,0.0,1.0,1.0,0.0,1.0,1.0,,6.2,945000000.0,,,4327829100.0,,,980000000.0,,
352,Hf0.2Zr1Ta1Nb1Cr0.5,0.09766666666666667,1.0,0.0,0.0,0.0,0.0,1.0,0.0,1.0,1.0,,,,,10.32,,,,,,
353,Hf0.2Zr1Ta1Nb1Cr0.5,0.09766666666666667,1.0,0.0,0.0,0.0,1.0,1.0,0.0,1.0,1.0,,,,,9.713,,,,,,
354,Hf0.2Zr1Ta1Nb1Cr0.5,0.09933333333333333,1.0,0.0,0.0,0.0,0.0,1.0,0.0,1.0,1.0,,14.2,932000000.0,,,4587714600.0,,,1025000000.0,,
355,Hf0.2Zr1Ta1Nb1Cr0.5,0.09933333333333333,1.0,0.0,0.0,0.0,1.0,1.0,0.0,1.0,1.0,,7.0,1021000000.0,,,4866233400.0,,,1081000000.0,,
356,Hf0.2Zr1Ta1Nb1Cr0.75,0.09766666666666667,1.0,0.0,0.0,0.0,0.0,1.0,0.0,1.0,1.0,,,,,10.194,,,,,,
357,Hf0.2Zr1Ta1Nb1Cr0.75,0.09766666666666667,1.0,0.0,0.0,0.0,1.0,1.0,0.0,1.0,1.0,,,,,9.653,,,,,,
358,Hf0.2Zr1Ta1Nb1Cr0.75,0.09933333333333333,1.0,0.0,0.0,0.0,0.0,1.0,0.0,1.0,1.0,,12.1,993000000.0,,,4888789500.0,,,1177000000.0,,
359,Hf0.2Zr1Ta1Nb1Cr0.75,0.09933333333333333,1.0,0.0,0.0,0.0,1.0,1.0,0.0,1.0,1.0,,8.2,1181000000.0,,,5098659300.0,,,1221000000.0,,
360,Hf0.2Zr1Ta1Nb1Cr1,0.09766666666666667,1.0,0.0,0.0,0.0,0.0,1.0,0.0,1.0,1.0,,,,,10.056,,,,,,
361,Hf0.2Zr1Ta1Nb1Cr1,0.09766666666666667,1.0,0.0,0.0,0.0,1.0,1.0,0.0,1.0,1.0,,,,,9.413,,,,,,
362,Hf0.2Zr1Ta1Nb1Cr1,0.09933333333333333,1.0,0.0,0.0,0.0,0.0,1.0,0.0,1.0,1.0,,9.2,1389000000.0,,,5206536300.0,,,1420000000.0,,
363,Hf0.2Zr1Ta1Nb1Cr1,0.09933333333333333,1.0,0.0,0.0,0.0,1.0,1.0,0.0,1.0,1.0,,8.5,1502000000.0,,,5563511099.999999,,,1548000000.0,,
364,Hf0.4Zr0.64Ta1.54Ti0.89Nb1.54,0.09933333333333333,1.0,0.0,0.0,0.0,0.0,1.0,0.0,0.0,0.0,,,845000000.0,,,,,,,,
365,Hf0.4Zr0.64Ta1.54Ti0.89Nb1.54,0.111,1.0,0.0,0.0,0.0,0.0,1.0,0.0,0.0,0.0,,,795000000.0,,,,,,,,
366,Hf0.4Zr0.64Ta1.54Ti0.89Nb1.54,0.12433333333333332,1.0,0.0,0.0,0.0,0.0,1.0,0.0,0.0,0.0,,,765000000.0,,,,,,,,
367,Hf0.4Zr0.64Ta1.54Ti0.89Nb1.54,0.15766666666666665,1.0,0.0,0.0,0.0,0.0,1.0,0.0,0.0,0.0,,,650000000.0,,,,,,,,
368,Hf0.4Zr0.64Ta1.54Ti0.89Nb1.54,0.191,1.0,0.0,0.0,0.0,0.0,1.0,0.0,0.0,0.0,,,590000000.0,,,,,,,,
369,Hf0.5Zr1Ta0.5Ti1.5Nb0.5,0.0,1.0,0.0,0.0,0.0,0.0,1.0,0.0,0.0,0.0,,,,3.817,,,,,,,
370,Hf0.5Zr1Ta0.5Ti1.5Nb0.5,0.09933333333333333,1.0,0.0,0.0,0.0,0.0,1.0,0.0,0.0,0.0,,,,,,2951907000.0,18.9,903000000.0,,990000000.0,
371,Hf0.5Zr1Ta0.5Ti1.5Nb0.5,0.09938333333333332,1.0,0.0,0.0,0.0,0.0,1.0,0.0,0.0,0.0,,,,,,,18.8,,,,
372,Hf0.5Zr1Ti1Nb1Mo0.5,0.0,1.0,0.0,0.0,0.0,0.0,1.0,0.0,0.0,0.0,,,,3.117,,,,,,,
373,Hf0.5Zr1Ti1Nb1Mo0.5,0.09933333333333333,1.0,0.0,0.0,0.0,0.0,1.0,0.0,0.0,0.0,,,1176000000.0,,,,,,1538000000.0,,
